Repository: openbcl/cone-db

# cone-db
This repository contains collected data of cone calorimeter tests of different materials, especially from rail car interior finish.

## Anonymization of Materials
The materials tradenames, manufacturers and projects where the corresponding material was used is not given in this database. This is due to data protection effords. Each material in this repository was given a hash to identify and distinguish the datasets. 
The material parameters that are given are:

- Material type (Polymer, Wood-Based or Mixture
- Application (for example: paneling, flooring)

File: ConeData/bcl0531/bcl0531_35_1.csv (part 1 of 2)
Time (s),HRR (kW/m²),SEA (m²/kg),MLR (g/s),COY (ppm),CO2Y (%)
0,0.839786224,0.0,-0.010353667,2.5541,0.002705
1,0.884340167,0.750431697,0.069504167,2.60789,0.002776
2,0.634975291,1.106300636,0.039222,2.60984,0.002819
3,0.452913236,18.42032234,0.002644833,2.53809,0.002645
4,0.442082983,0.0,-0.00206625,2.57163,0.002651
5,0.581405663,-95.6277167,0.000189833,2.52781,0.002662
6,0.893348575,-0.262535988,0.002446833,2.39694,0.00259
7,0.846210913,0.0,-0.00193325,2.4345,0.002461
8,0.603167589,0.0,-0.004226417,2.44655,0.002542
9,1.28914493,0.0,-0.003826833,2.42063,0.002607
10,1.510934054,2.91567449,0.021302583,2.55726,0.002625
11,1.731456085,0.0,-0.005982083,2.64368,0.002641
12,2.041153447,-1.686722312,0.029128667,2.68362,0.0026
13,1.881759278,-1.386313395,0.066054167,2.69587,0.002696
14,1.636100985,1.164568257,0.006225167,2.60406,0.002855
15,1.50994715,0.0,-0.002393333,2.52954,0.002796
16,1.54810376,0.0,-0.002652417,2.51637,0.002844
17,0.936134484,84.56590554,0.001321417,2.6397,0.00298
18,0.971435955,0.0,-0.000179667,2.6992,0.003032
19,-0.110985231,0.0,-0.006706917,2.65226,0.002984
20,0.293479474,0.469783979,0.05658075,2.64865,0.003046
21,0.423853753,-17.74001528,0.004696667,2.79125,0.003068
22,0.488667618,0.0,-0.020321333,2.7828,0.003142
23,-0.125059588,5.03444073,0.0387905,2.6287,0.003084
24,-0.160542996,27.26538248,0.003089333,2.49596,0.002943
25,-0.397061811,0.0,-0.001101667,2.51809,0.002999
26,-0.594895288,0.0,-0.000245167,2.58079,0.002905
27,-0.656041278,59.38591652,0.002068417,2.58823,0.002782
28,-0.562188949,0.0,-5.92e-06,2.72271,0.002786
29,-0.256358652,0.0,-0.000949083,2.88919,0.002763
30,-0.208240844,0.0,-0.000103083,2.72102,0.002825
31,-0.432474853,230.814421,0.00035,2.57505,0.002842
32,-1.511943002,0.0,-0.008176417,2.53282,0.002768
33,-1.771550611,0.303352885,0.05374175,2.5066,0.002802
34,-1.613326421,0.061891677,0.05888525,2.57229,0.002839
35,-1.12737373,0.330554538,0.050780667,2.61616,0.002749
36,-1.005124888,1.053124306,0.10248025,2.62724,0.002614
37,-1.507820412,21.10745447,0.004801833,2.52679,0.00261
38,-1.71609891,0.0,-0.000309833,2.55432,0.002691
39,-1.718495977,26.04172984,0.005551417,2.58917,0.002755
40,-1.541620978,0.0,-0.046635583,2.53785,0.002772
41,-1.25005059,4.074095305,0.038125083,2.45582,0.002765
42,-1.361809889,48.80774674,0.003330417,2.52437,0.002715
43,-0.763189025,0.0,-0.00590475,2.57926,0.002783
44,-0.66570539,2.324800556,0.04140025,2.58435,0.002806
45,-0.62599259,62.77498491,0.002800167,2.58454,0.002856
46,-0.390515698,0.0,-0.003106833,2.47319,0.002876
47,-0.151668957,59.1019436,0.003410833,2.46131,0.002959
48,-0.349241745,67.87595894,0.002911083,2.56653,0.002977
49,-1.467422071,0.0,-0.003728917,2.54121,0.003012
50,-1.753043309,0.0,-0.002318333,2.52766,0.002956
51,-1.72768846,0.0,-0.008942,2.51425,0.002933
52,-1.438967851,0.674075627,0.054625167,2.45412,0.002978
53,-1.248326901,0.459022639,0.065831583,2.55714,0.002983
54,-0.587072922,27.53592179,0.001930167,2.71615,0.003093
55,-0.596084779,0.0,-0.006624583,2.76659,0.00318
56,-0.62603219,0.734435134,0.051575417,2.63269,0.003066
57,-0.573968401,0.032204266,0.080184833,2.48741,0.003004
58,-0.268442632,7.042055654,0.007871333,2.50462,0.003043
59,-0.209010584,0.0,-0.021277167,2.62489,0.003177
60,-0.461195268,0.0,-0.005366833,2.58444,0.003243
61,-0.633167129,52.29382686,0.003803583,2.50396,0.003198
62,-0.6434306,0.0,-0.00515275,2.41578,0.00319
63,-0.521218209,6.133179189,0.049030667,2.50688,0.003195
64,-0.204129206,4.897488871,0.060867583,2.63464,0.003068
65,-1.107478114,8.087805573,0.0407895,2.57916,0.002995
66,-1.583717521,-0.4599068,0.03992675,2.48255,0.00299
67,-1.716489977,6.141068135,0.019831583,2.54446,0.003098
68,-1.728388276,1.453673322,0.057378,2.46992,0.003087
69,-1.570043574,2.924222867,0.038968,2.508,0.003076
70,-1.570989969,0.0,-0.004089833,2.55905,0.003137
71,-2.31756628,0.0,-0.0079775,2.47787,0.00318
72,-1.894370775,1.518075997,0.052427167,2.47927,0.00319
73,-1.785566994,3.189142523,0.061695083,2.53812,0.003154
74,-1.709407231,57.94531028,0.002565917,2.72658,0.003075
75,-1.479341307,0.0,-0.000903167,2.69313,0.003118
76,-1.222314529,0.0,-0.00882025,2.5809,0.003122
77,-1.446237388,3.063315411,0.059322333,2.58278,0.003064
78,-1.320886245,4.459653721,0.050063417,2.63662,0.00302
79,-0.793787485,0.0,-0.022218417,2.5517,0.002999
80,-0.608851544,0.0,-0.00127475,2.51897,0.003023
81,-1.232919668,1594.378225,0.00017275,2.55127,0.003113
82,-1.241258945,0.0,-0.00196475,2.59936,0.003002
83,-2.027316007,0.0,-0.00916275,2.77695,0.002998
84,-2.702862399,2.926460395,0.050982,2.72568,0.00303
85,-2.839077758,2.283976619,0.066275667,2.67716,0.002981
86,-1.827077413,119.7130939,0.001508,2.62152,0.003007
87,-0.610423338,14.27851019,0.014604417,2.57273,0.003012
88,-0.216710833,38.24908365,0.005550833,2.67027,0.002989
89,-0.423595917,0.0,-0.022114583,2.60692,0.00303
90,-0.285462078,6.588446453,0.053543083,2.43139,0.003003
91,0.322161543,5.848071396,0.064892833,2.43129,0.003011
92,0.592362565,1339.40927,0.000369833,2.60483,0.003029
93,1.52335371,0.0,-0.00633875,2.68886,0.00313
94,1.882558564,7.534092423,0.034817,2.59533,0.003042
95,2.291819542,8.234392053,0.042886083,2.47724,0.002941
96,1.800978979,345.238075,0.00112325,2.67395,0.002894
97,1.531073526,66.48926204,0.005569083,2.66884,0.002843
98,1.717521588,167.7496261,0.002651083,2.39649,0.002852
99,2.025303374,0.0,-0.007025333,2.55768,0.002851
100,1.900110971,0.0,-0.011835167,2.6789,0.002935
101,1.663672427,5.654584623,0.052291333,2.54866,0.00298
102,1.539724135,7.846412488,0.067484833,2.60438,0.002951
103,1.551875515,175.9261823,0.0020655,2.58235,0.002885
104,0.957586439,0.0,-0.0008875,2.47804,0.002915
105,0.985011727,172.9282755,0.003050917,2.51078,0.002988
106,-0.087529804,0.0,-0.004073,2.54202,0.002841
107,-0.541959516,0.0,-0.0038735,2.65531,0.002795
108,-0.659270342,310.3959851,0.001444,2.66673,0.002821
109,-0.613094487,790.8244038,0.00106125,2.60204,0.00287
110,-0.360036652,0.0,-0.00519125,2.50666,0.002852
111,-0.142464745,14.5805732,0.053675,2.56071,0.002773
112,-0.367336682,12.63904796,0.065565833,2.63067,0.002808
113,-0.591200651,201.5834194,0.002169667,2.6556,0.002806
114,-0.655450398,140.8740143,0.004043167,2.61663,0.0028
115,-0.56188567,0.0,-0.00349325,2.5739,0.002814
116,-0.276466447,9.009249589,0.031919667,2.64772,0.002913
117,-0.171769428,10.00348759,0.044501667,2.68828,0.002898
118,-0.42757334,310.4817066,0.001813167,2.68315,0.002882
119,0.241574156,0.0,-0.001382667,2.63621,0.002921
120,0.400033039,0.0,-3.28e-05,2.63778,0.002945
121,0.560285393,0.0,-0.002060083,2.57426,0.002961
122,0.870874469,0.0,-0.000631167,2.47387,0.002949
123,0.837004991,1790.898064,0.000434167,2.51602,0.003045
124,-0.006979345,66.36792904,0.010874333,2.48476,0.002985
125,-0.568604363,0.0,-0.006131083,2.47995,0.002926
126,-0.631903249,22.15587074,0.03995375,2.66093,0.002899
127,-0.489008349,12.92195812,0.06401475,2.74768,0.002874
128,-0.136782624,274.994038,0.003133417,2.5905,0.002844
129,-0.275406487,0.0,-0.003567417,2.57874,0.002907
130,-0.643368668,421.4159256,0.0023135,2.77209,0.002889
131,-1.577327647,302.7412821,0.004680333,2.83293,0.002921
132,-1.696275537,0.0,-0.001961,2.68784,0.003026
133,-1.517660047,0.0,-0.013107917,2.68226,0.002995
134,-1.239013039,15.31086246,0.078414417,2.64461,0.002935
135,-1.412974875,18.55367572,0.072057583,2.6096,0.002958
136,-1.638727913,0.0,-0.02079475,2.70184,0.002938
137,-1.788006753,0.0,-0.004200917,2.70616,0.002859
138,-1.723006161,0.0,-0.000805833,2.76138,0.002758
139,-2.234090383,0.0,-0.001983333,2.68816,0.002615
140,-1.394323874,4626.420656,0.000775833,2.6506,0.00276
141,-0.61852105,730.1615527,0.002593167,2.7521,0.002889
142,-0.609040702,0.0,-0.000829,2.75776,0.002795
143,0.201489953,0.0,-0.003265583,2.79159,0.002719
144,0.497950756,122.1914041,0.02662075,2.83913,0.002754
145,0.804895012,88.64172007,0.039756917,2.89423,0.002784
146,0.938003378,236.6274591,0.01106025,2.96224,0.002883
147,0.677304511,1639.292384,0.0014885,2.88113,0.002806
148,0.469004054,1670.56101,0.0024025,2.92007,0.002788
149,0.42444569,0.0,-0.0006795,3.18029,0.002828
150,0.561168502,0.0,-0.002829167,3.17742,0.002858
151,0.883108898,0.0,-0.007344667,3.15406,0.002891
152,0.883963974,79.66318596,0.050779333,3.23023,0.002985
153,1.521139361,58.14001647,0.0596925,3.20008,0.003063
154,1.530308094,162.5871759,0.024003167,3.26743,0.003106
155,1.529557324,0.0,-0.00367775,3.43125,0.003115
156,2.127822004,113.3108674,0.035882417,3.52091,0.002982
157,3.015248433,37.84237203,0.064864417,3.62319,0.002933
158,2.659076747,2250.550448,0.002255917,3.72487,0.003179
159,1.781583452,0.0,-0.001690833,3.71374,0.003352
160,1.511923499,0.0,-0.000402333,3.83598,0.003536
161,2.147605145,0.0,-0.009126833,4.03952,0.003701
162,2.732260384,231.2644723,0.053784417,3.99343,0.003744
163,3.988199663,216.1484937,0.059102083,3.98049,0.004023
164,5.713916861,245.9782128,0.052074667,4.13324,0.004427
165,8.436213876,242.1695993,0.045327333,4.37005,0.004788
166,12.15327698,0.0,-0.019199667,4.77831,0.00543
167,15.83903981,255.2952919,0.058378167,5.24128,0.006555
168,19.16785055,3238.355304,0.004479,5.72238,0.008064
169,22.89369406,0.0,-0.016271833,6.11874,0.010028
170,25.84181381,144.446103,0.1146215,6.73602,0.012485
171,28.0684029,255.6759683,0.070867667,7.7099,0.015345
172,29.9851959,0.0,-0.00323475,8.44877,0.018504
173,32.73305279,433.5016948,0.031672917,9.10719,0.021704
174,34.79367401,450.8766519,0.042269333,9.90518,0.024992
175,36.59055001,0.0,0.003116333,10.6792,0.028165
176,38.84723925,0.0,-0.010432833,11.2186,0.031361
177,40.21088015,498.9101347,0.042178667,11.9554,0.034365
178,41.83897392,174.1565702,0.120407583,12.872,0.037651
179,43.40410351,318.9808493,0.073029333,13.6523,0.040497
180,45.76120013,0.0,-0.003826,14.2558,0.043564
181,48.4203329,870.2301675,0.030704333,14.8435,0.046362
182,50.61550993,654.0006823,0.044087083,15.611,0.049183
183,52.69610023,0.0,0.00096475,16.3617,0.052056
184,56.50560695,0.0,-0.003485583,17.3082,0.055128
185,59.15430912,0.0,-0.006243583,18.4157,0.058415
186,62.42870385,620.6949791,0.045969,19.3727,0.061928
187,66.85780922,276.2415588,0.113096583,20.5153,0.065403
188,70.94508853,334.2974798,0.085958333,22.0172,0.068882
189,75.83271304,253.9762773,0.150644167,23.4555,0.072907
190,80.54396212,239.8532118,0.130854167,24.752,0.077336
191,84.8780473,3393.109764,0.011115,25.9199,0.081826
192,87.19938558,0.0,0.00076325,27.3739,0.086427
193,90.06557055,0.0,-0.0122155,28.8642,0.091521
194,91.60947794,1484.147434,0.031088,30.082,0.096096
195,96.05208527,940.4764713,0.043412417,31.4805,0.10087
196,99.24432041,0.0,-0.0119375,33.2386,0.105535
197,103.6629125,524.470082,0.09349875,35.0161,0.110446
198,107.9694759,347.2211432,0.129803333,36.7123,0.115568
199,111.9398215,0.0,0.0081515,38.7839,0.120625
200,116.0786034,1553.873155,0.029473667,40.5668,0.125605
201,119.7364685,926.2087583,0.049084167,42.3108,0.130829
202,122.4453284,728.8032025,0.059203583,44.0387,0.13606
203,123.8644053,1303.001004,0.037349083,45.5592,0.140817
204,126.7313994,493.4997451,0.1100095,46.9846,0.145466
205,128.5679261,350.2431937,0.132754917,48.4255,0.14984
206,129.835253,0.0,0.002570083,49.5916,0.153797
207,129.3467865,1887.76523,0.022978417,50.6441,0.157543
208,132.1295861,873.6754242,0.0574095,51.6233,0.160957
209,132.9534179,146.381052,0.28746025,52.6846,0.164187
210,135.676929,135.1906652,0.34523425,53.8506,0.16688
211,135.2929326,932.7950068,0.047090667,54.6381,0.16916
212,135.2649788,0.0,-0.068440583,55.2248,0.17133
213,135.3911044,0.0,-0.034841083,55.6464,0.173381
214,137.0370737,985.7201061,0.049233,55.9686,0.175276
215,135.0377144,398.5651458,0.115495167,56.3151,0.17677
216,137.28766,456.0784398,0.101975667,56.8888,0.178177
217,136.9378317,888.5755424,0.046308333,57.2099,0.179547
218,138.097669,0.0,-0.005006167,57.392,0.180696
219,138.5708926,898.1633751,0.05055825,57.6725,0.181858
220,140.7583662,600.1087338,0.05528625,57.8435,0.18305
221,142.978649,553.5465261,0.074274,57.9539,0.184172
222,146.1772798,545.3724337,0.094009833,58.2738,0.185282
223,144.0810498,736.3544183,0.07349125,58.5679,0.186423
224,144.6169642,790.1419205,0.064360167,58.7944,0.187677
225,146.3154556,0.0,-0.0045325,59.3328,0.188905
226,143.616789,955.6310945,0.045159417,59.7878,0.190011
227,142.8601525,456.1621723,0.08594225,60.1946,0.190943
228,143.3775579,230.239696,0.153923667,60.5731,0.191649
229,141.8435825,366.4765675,0.126553583,60.7112,0.192065
230,141.9944547,0.0,0.000528583,60.7487,0.192274
231,142.470039,4064.914846,0.0118605,60.8613,0.192199
232,143.5453445,1155.998391,0.041920667,60.7986,0.19186
233,144.0649902,402.0966541,0.118958917,60.7149,0.19162
234,142.551865,199.5686421,0.201560417,60.5919,0.19134
235,140.361065,411.1836939,0.114184,60.4693,0.190821
236,141.4548386,0.0,0.0032315,60.3149,0.190253
237,140.4092509,0.0,-0.003983083,60.1155,0.189813
238,140.4571059,0.0,-0.001816667,59.793,0.189371
239,141.0747816,0.0,0.001478083,59.7153,0.188973
240,139.3473578,0.0,-0.006116917,59.3699,0.188687
241,138.6789113,1001.441093,0.037910417,58.7272,0.188394
242,139.0429591,631.7499212,0.056420167,58.5232,0.188096
243,139.5476184,872.5886565,0.046577583,58.34,0.187646
244,139.8136289,158.3499696,0.24490225,58.0009,0.187234
245,140.2069994,151.858526,0.221995583,57.8034,0.187035
246,138.1184698,2878.567796,0.012480167,57.6493,0.186814
247,136.1877231,0.0,-0.042982,57.414,0.18647
248,136.8809098,0.0,-0.048626333,57.0751,0.185933
249,136.3909296,1228.850203,0.035245333,56.5322,0.185358
250,136.5144417,1074.358934,0.034358583,56.0932,0.184731
251,134.0946384,759.5097185,0.046943833,55.5944,0.183891
252,134.8633884,1226.790704,0.02901625,54.9394,0.182981
253,134.7812182,140.1516083,0.255917917,54.2819,0.182096
254,133.4880547,185.5776201,0.194632917,53.6342,0.181269
255,133.1139549,0.0,-0.098595833,52.6454,0.180557
256,131.1556463,0.0,-0.008992917,51.9315,0.179876
257,132.1926057,0.0,0.001385833,51.1517,0.179117
258,130.7879772,0.0,-0.002508083,50.4158,0.17846
259,129.6601493,0.0,-0.00738225,49.7336,0.177863
260,128.4215696,504.2512663,0.050513417,48.8398,0.176991
261,126.4472701,387.5497344,0.067993667,47.7206,0.17587
262,127.2208127,0.0,8.8e-05,46.7355,0.174915
263,125.9533493,771.1626847,0.033332583,45.7329,0.173986
264,125.6262844,668.2682375,0.0439125,44.6177,0.172979
265,123.7848829,0.0,-0.00828175,43.5934,0.172015
266,121.9997937,492.5385263,0.0564505,42.5174,0.170921
267,122.0498245,406.7796968,0.06578075,41.6354,0.169758
268,122.6151215,0.0,-0.01012875,40.677,0.168642
269,121.1718881,454.0010648,0.05090775,39.8059,0.167579
270,119.2903112,394.8274118,0.059643167,39.1104,0.166522
271,119.7423821,416.4553964,0.056528583,38.1406,0.165389
272,116.7856594,342.5552294,0.06214025,36.9893,0.164131
273,116.9743928,0.0,-0.006517167,36.0212,0.162814
274,114.818091,543.5641227,0.033733833,35.187,0.161484
275,114.3671027,564.9497314,0.036571917,34.5189,0.160221
276,113.5900178,672.6173015,0.037199667,33.9168,0.158806
277,110.8684733,170.7036525,0.153554833,33.1706,0.15735
278,110.1662925,168.6192538,0.11961425,32.3502,0.155847
279,109.6463193,0.0,-0.003840333,31.5833,0.154387
280,109.7928384,424.6448071,0.043057583,30.7412,0.152823
281,107.9394492,302.3102487,0.059984333,30.1719,0.151461
282,107.4489519,0.0,0.001020083,29.5799,0.150232
283,106.7105199,0.0,-3.05e-05,28.956,0.148916
284,107.3613575,0.0,-0.00625125,28.3709,0.147649
285,107.3544217,435.5838786,0.046720167,27.6926,0.146498
286,106.2203134,316.6834414,0.062830667,26.9103,0.145511
287,105.9678733,1854.151134,0.011029333,26.3102,0.144515
288,104.5413638,1650.27037,0.009599667,25.7508,0.143612
289,103.5438212,0.0,-0.00111425,25.2279,0.142612
290,103.6192654,0.0,-0.010579417,24.7159,0.141495
291,101.5240588,0.0,-0.005215583,24.1749,0.140482
292,101.9828657,508.7580417,0.039044833,23.7629,0.139559
293,101.3681672,496.0326846,0.035899083,23.4143,0.138585
294,99.83002159,332.0358453,0.0551285,22.9982,0.137757
295,99.75631121,358.0453945,0.058697167,22.4298,0.136828
296,100.6201879,397.7035677,0.049141583,22.11,0.135974
297,99.74893928,179.0636,0.096748,21.8313,0.135237
298,99.24123009,268.4211813,0.0639055,21.4753,0.134511
299,99.02482436,0.0,-0.0037775,21.1743,0.133843
300,97.52057814,470.9076702,0.034441,21.0719,0.13319
301,96.03428879,227.6897049,0.0653135,20.814,0.132453
302,95.85818572,2978.903093,0.0049005,20.391,0.131726
303,96.31373559,0.0,-0.001558333,20.0756,0.131095
304,96.31430223,0.0,-0.0011995,19.8396,0.130449
305,96.2994625,0.0,-0.0085085,19.5698,0.129855
306,93.6346254,249.4426028,0.048544,19.1983,0.129338
307,95.18653425,122.2362434,0.095889583,18.8877,0.128721
308,93.73457121,143.6413397,0.070082667,18.7186,0.128027
309,91.58189059,1445.469973,0.00652,18.349,0.127324
310,91.68573691,0.0,-0.0251835,17.9257,0.126602
311,91.179131,0.0,-0.0020145,17.7711,0.125778
312,90.89074667,4402.434731,0.002322417,17.6211,0.124808
313,88.69534622,0.0,-0.007362417,17.5981,0.123709
314,88.07461146,145.9681148,0.050583083,17.4465,0.122624
315,85.74258977,144.4147074,0.064465833,17.2691,0.121426
316,84.77936413,0.0,-0.003641583,17.2616,0.120284
317,84.23208676,121.8511077,0.048434417,17.2572,0.119043
318,83.31718845,76.99976656,0.089851917,17.1841,0.117826
319,83.73640968,770.208753,0.008060333,17.25,0.116612
320,82.80227855,0.0,-0.024762167,17.3535,0.115408
321,80.9914193,0.0,-0.00218275,17.4923,0.114235
322,81.3067625,0.0,-0.009180583,17.345,0.113085
323,80.70285987,110.4267113,0.0539295,17.4366,0.112068
324,79.18537761,65.65451726,0.06767575,17.5866,0.110982
325,79.40271049,0.0,-0.001662,17.5787,0.109796
326,78.46598378,150.5892942,0.032904333,17.6845,0.108646
327,76.6997026,82.87794617,0.041250583,18.2219,0.10738
328,74.92044795,217.0384511,0.01828175,18.7496,0.106204
329,74.08689376,3942.102182,0.000953417,19.1079,0.105062
330,73.30860581,0.0,-0.024702917,19.5217,0.10379
331,72.88426545,63.37729217,0.0529745,19.9931,0.102381
332,72.0294209,48.44138956,0.059998917,20.3079,0.10105
333,70.76736462,52.41729378,0.057092917,20.764,0.099653
334,69.00500052,42.54838263,0.06571,21.109,0.098443
335,68.21371606,324.5309276,0.011367083,21.3128,0.097213
336,67.30741044,0.0,-0.058431833,21.966,0.09586
337,68.06349959,0.0,-0.06896575,22.6972,0.094444
338,67.40060854,325.1587978,0.0084385,23.1008,0.093202
339,66.60415694,39.92255901,0.059495667,23.4715,0.091955
340,66.11395068,66.17266873,0.042123583,24.0101,0.090847
341,65.36106038,85.27294056,0.033963417,24.5393,0.089787
342,65.38003026,50.22508271,0.040438,25.1744,0.08891
343,64.31990699,572.7133027,0.003053083,25.9742,0.087975
344,63.46700818,0.0,-0.003991417,26.7692,0.087085
345,62.01798813,0.0,-0.002074417,27.3914,0.086138
346,61.08866567,0.0,-0.003346417,28.0417,0.085206
347,60.11144006,38.97664876,0.064109667,28.7501,0.084319
348,59.73912938,180.8929303,0.01145475,29.3869,0.083367
349,59.79529152,0.0,-0.00908975,30.1032,0.082433
350,59.4743367,27.1376038,0.05102925,31.0631,0.081536
351,58.70305397,1133.793618,0.001425917,32.1266,0.080656
352,57.44369297,0.0,-0.004272333,32.8875,0.079542
353,57.57716464,0.0,-0.006124,33.5439,0.078696
354,58.0044213,36.60774342,0.063263417,34.7549,0.077898
355,57.25365355,396.4778101,0.00518875,36.437,0.077093
356,56.08060675,0.0,-0.012664917,37.4755,0.076366
357,55.40746106,39.29528139,0.0559885,38.5601,0.075547
358,55.933001,30.27095908,0.0413225,39.8761,0.074786
359,55.07301171,39.22492465,0.037414667,40.7499,0.074128
360,54.67454475,1019.746527,0.000964,41.5656,0.073471
361,54.32615786,0.0,-0.000697,42.476,0.072759
362,52.95646351,529.5485618,0.002880417,43.3829,0.072037
363,51.91527469,1788.964348,0.001081917,44.5176,0.071264
364,51.36106295,0.0,9.73e-05,45.5882,0.070635
365,51.9541433,0.0,-0.00837575,46.4866,0.070037
366,51.88741347,29.61041704,0.050495083,47.3185,0.069326
367,51.3196561,20.91668568,0.06592575,48.2639,0.068538
368,51.633052,261.1018546,0.004529083,49.0432,0.068013
369,51.71992555,0.0,-0.00202575,49.4978,0.067528
370,51.38270571,0.0,-0.009457,49.5922,0.066951
371,50.96507732,21.55387111,0.05137975,49.4741,0.06656
372,51.30187981,30.33617489,0.052710083,49.4453,0.066285
373,51.29275769,12.65229725,0.095365,49.58,0.065973
374,49.66565489,14.23982965,0.053109917,49.8432,0.065728
375,49.78705651,0.0,-0.062048833,50.3293,0.065389
376,49.51514922,26.97392401,0.046907667,50.6885,0.065035
377,48.30186976,20.33316031,0.065253083,51.212,0.064816
378,48.8222812,61.98442198,0.01183575,51.8611,0.064521
379,47.62853069,0.0,-0.055318667,52.3916,0.064031
380,47.03599307,0.0,-0.066121667,52.7661,0.063504
381,47.56192542,0.0,-0.001533333,53.062,0.063032
382,47.60503679,312.4559388,0.00203125,53.4605,0.062654
383,46.7726051,0.0,-0.002365917,54.0832,0.062432
384,46.45877138,0.0,-0.001268667,54.3367,0.062232
385,46.86537346,100.5116049,0.006054167,54.7377,0.061995
386,46.69338789,0.0,-0.004848083,55.2828,0.061816
387,46.08372102,33.8750469,0.045753417,55.5658,0.061528
388,46.64877989,14.51387857,0.063944083,55.8221,0.061373
389,46.51284463,105.2676806,0.005334917,56.3194,0.061168
390,46.07655351,0.0,-0.002264,56.8716,0.060762
391,45.29439135,3648.190108,0.000293667,57.5282,0.060276
392,45.06066761,0.0,-0.0087405,58.4139,0.059953
393,44.80599957,11.45455878,0.0537785,59.5948,0.059692
394,45.42392258,9.190408576,0.065444583,60.8774,0.059358
395,44.7070846,79.56278604,0.00767,62.1747,0.058991
396,44.23739705,0.0,-0.00056725,63.3656,0.058629
397,44.2225349,0.0,-0.009460417,64.2392,0.058198
398,44.16200121,0.0,-0.002126583,64.8014,0.057876
399,44.9295009,0.0,-0.004246083,65.2478,0.057649
400,44.65258788,32.26431893,0.033546083,65.3804,0.057426
401,46.22268565,26.51793588,0.044380667,65.3577,0.057266
402,46.83811277,554.3543828,0.002589167,65.2398,0.057105
403,46.66801977,0.0,-0.001200583,64.9639,0.05719
404,47.64939039,0.0,-0.009332917,64.6612,0.057271
405,47.27516406,12.54549313,0.05447075,64.4751,0.057262
406,47.35088308,5.65283503,0.129128583,64.4234,0.057326
407,46.84615274,0.0,-0.002614167,64.2224,0.057479
408,46.61586304,0.0,-0.011638833,64.126,0.057525
409,46.37478322,11.6448516,0.059163083,64.187,0.057585
410,46.08921917,97.69679047,0.005786917,63.9521,0.057748
411,46.67951373,410.0100449,0.00298875,63.3403,0.057852
412,46.51808639,0.0,-2.29e-05,62.7707,0.057895
413,46.45049151,0.0,-0.003214667,62.4274,0.057921
414,46.11599988,0.0,-0.007173333,62.553,0.057995
415,46.1925155,6.692077416,0.05636575,62.5603,0.058158
416,46.30906902,7.122994533,0.048908833,62.2482,0.058241
417,46.65422451,0.0,-0.025649417,62.0238,0.058389
418,46.74276295,14.26937977,0.05096925,61.9367,0.058507
419,46.79233286,13.0083753,0.066341167,62.0334,0.058596
420,46.25701473,238.6082255,0.003367,62.0159,0.058552
421,46.00617418,89.86509619,0.008243833,61.8007,0.058591
422,46.2992364,0.0,-0.055786833,61.8041,0.058592
423,46.70144483,0.0,-0.0739935,61.5759,0.058581
424,46.45956094,12.5863533,0.05025275,61.0964,0.058614
425,47.35642654,13.39094965,0.086084583,60.8552,0.058737
426,47.8178951,164.4986057,0.006969167,60.6358,0.058868
427,47.88899182,0.0,-0.02057625,60.358,0.05888
428,47.47883134,0.0,-0.010911,60.1399,0.058797
429,47.14078039,41.19048621,0.05324175,60.2028,0.058882
430,47.7980113,29.94297134,0.068059083,60.4898,0.059133
431,48.03083523,373.629804,0.005116083,60.5009,0.059319
432,47.23040202,0.0,-0.008175,60.3355,0.059455
433,48.10821987,29.0895736,0.057938583,60.2695,0.059619
434,48.0735395,276.8634125,0.0074225,60.0143,0.059706
435,47.62731473,0.0,-0.038436667,59.5533,0.059957
436,48.19978597,0.0,-0.002440667,59.0989,0.060115
437,48.31131766,0.0,-0.028740917,58.6261,0.060227
438,47.85820904,22.49856937,0.055991833,58.1671,0.060425
439,47.93496679,32.61652436,0.059705083,57.6808,0.060618
440,49.446338,54.95777379,0.034107583,57.2397,0.060769
441,50.35054846,56.28865219,0.042581667,56.7522,0.060958
442,50.62813507,671.4548795,0.003643667,56.5338,0.06149
443,51.34948762,0.0,-0.001948833,56.3279,0.062109
444,51.15739071,0.0,-0.004083,56.252,0.062543
445,52.16170985,152.7272679,0.017032917,56.203,0.062882
446,53.10523937,534.75082,0.004345,56.2778,0.063389
447,52.74270745,0.0,-0.015081333,56.4074,0.063797
448,53.30882187,0.0,-0.041768083,56.6394,0.064205
449,53.30414472,0.0,-0.00666625,56.8238,0.064744
450,53.13464304,81.15496821,0.034443833,56.8735,0.065284
451,52.85196081,47.45054905,0.055166833,56.8962,0.065829
452,52.51724098,31.46692704,0.064311083,56.7909,0.066218
453,52.71429701,302.5859693,0.00540425,56.483,0.066795
454,53.04736037,0.0,-0.004914667,56.1921,0.067437
455,52.49573186,256.05467,0.00926375,55.959,0.068082
456,52.75474337,40.87177049,0.05889375,55.8322,0.068492
457,53.16508432,50.36943358,0.0482155,55.6967,0.068817
458,53.51010719,0.0,-0.00073575,55.4158,0.069272
459,53.84684035,0.0,0.000116333,54.9084,0.069604
460,53.82820532,0.0,-0.00387925,54.364,0.06966
461,54.36229198,31.57754379,0.03590475,54.049,0.069705
462,53.53328182,54.88410453,0.040621167,53.9096,0.069839
463,53.76062785,0.0,-0.0028915,53.7875,0.070011
464,52.98473239,0.0,5.5e-06,53.6665,0.070228
465,53.22625667,257.5969942,0.006888833,53.4731,0.070456
466,53.0065607,36.96346577,0.054814583,53.3526,0.070545
467,52.91537468,37.20430168,0.053136333,53.2979,0.070619
468,52.27467449,371.5948348,0.003973833,53.3366,0.070638
469,52.01094886,0.0,-0.001991333,53.4521,0.070637
470,51.69512199,0.0,-0.00208425,53.688,0.07062
471,50.90821413,0.0,-0.000951333,53.8114,0.07046
472,50.38364027,0.0,-0.00037725,53.9121,0.070151
473,50.14565226,0.0,-0.007527333,54.1806,0.069888
474,49.59624437,20.02270233,0.054685167,54.5002,0.069651
475,48.9872916,18.32418621,0.07300025,54.6377,0.069313
476,49.40059681,401.7841485,0.003643333,54.7012,0.069
477,49.92104292,0.0,-0.008794417,54.8581,0.068762
478,49.80637765,0.0,-0.000253,54.8058,0.06843
479,49.44139099,0.0,-0.003858333,54.6621,0.06813
480,49.6248244,41.039232,0.03307325,54.5945,0.067894
481,49.43731613,26.59912627,0.045200083,54.3725,0.067581
482,50.15907685,171.6902107,0.005706917,54.1598,0.067442
483,49.87229421,0.0,-0.00383175,54.1688,0.067399
484,49.55327732,0.0,-0.00200525,54.1558,0.067323
485,49.08778593,0.0,-0.003957583,54.049,0.067233
486,48.91929314,20.05078485,0.055238667,54.0634,0.067057
487,49.2739729,17.7261407,0.062263583,54.2478,0.066871
488,49.70845206,323.2136843,0.001791917,54.4375,0.066614
489,49.15701182,1703.21956,0.00024925,54.7188,0.066461
490,49.58152964,0.0,-0.001530833,54.8554,0.066306
491,49.31215482,480.6959307,0.000860083,55.0313,0.06601
492,48.93707264,390.8092365,0.00122875,55.0107,0.065845
493,49.94285413,1489.817532,0.000457333,54.7376,0.065709
494,49.51516778,0.0,-0.0064135,54.6415,0.065438
495,48.24655117,8.259702388,0.054040833,54.5481,0.065303
496,47.98642093,9.407154481,0.06493175,54.5229,0.06523
497,48.50193665,0.0,-0.000603583,54.5457,0.065028
498,48.13261464,0.0,-0.007561583,54.678,0.064903
499,48.74537882,20.12181616,0.036252917,55.1649,0.064762
500,48.73663994,12.65289338,0.045615083,55.6846,0.064503
501,48.49312071,0.0,-0.000924083,56.2484,0.06441
502,47.47800446,1235.166729,0.000703083,56.8878,0.064276
503,46.78761199,0.0,-0.003131917,57.6994,0.064104
504,47.24259674,25.35690879,0.048956917,58.5618,0.064161
505,47.63083772,19.62846447,0.063376,59.4458,0.064084
506,48.83964685,212.0924501,0.004126917,60.2513,0.063836
507,48.72445324,0.0,-0.00964525,61.3255,0.063709
508,48.2198361,25.16023954,0.049915667,62.2434,0.063537
509,48.25648836,22.89804163,0.0723155,63.0829,0.063419
510,48.02349027,0.0,-0.047492833,63.6592,0.063412
511,48.42800836,0.0,-0.06619575,63.9198,0.063311
512,48.94792836,1230.117963,0.000870417,63.6158,0.063121
513,48.39460413,1071.675438,0.001234583,63.0884,0.063119
514,48.03870969,0.0,-0.006045833,62.3312,0.063215
515,47.92462438,0.0,-0.000415333,61.3765,0.063239
516,48.26159875,0.0,-0.001688167,60.4888,0.063268
517,48.24788274,0.0,-9.98e-05,59.5597,0.063332
518,48.28991275,530.3389683,0.00220675,58.5829,0.06338
519,48.82885507,0.0,-0.006145833,57.786,0.06348
520,49.17220975,17.77345945,0.055269833,57.3709,0.063712
521,49.19210806,17.79728442,0.060752917,56.9782,0.064072
522,49.80189245,90.16216704,0.009600833,56.4574,0.06441
523,50.09189664,22.41845145,0.03791775,55.9964,0.064707
524,50.12820389,38.2050608,0.026726,55.7633,0.064833
525,50.51117772,0.0,-0.001637,55.7082,0.064987
526,49.91556093,0.0,9.76e-05,55.738,0.065326
527,50.08090997,0.0,-0.005344583,55.7422,0.065628
528,50.70245395,12.36120176,0.0612215,55.646,0.065824
529,49.68856055,237.2881615,0.004280833,55.4845,0.065871
530,49.7907624,0.0,-0.0096975,55.2068,0.065885
531,49.17661459,15.91955418,0.058244167,54.6743,0.065966
532,49.03974689,56.47934658,0.0192925,54.3484,0.066232
533,49.46196395,453.0185462,0.001532917,53.8716,0.066475
534,49.68119805,0.0,-0.020917667,53.5168,0.066612
535,49.98045613,18.94770113,0.051826417,53.3078,0.066525
536,49.68898166,20.51638271,0.066838333,52.9887,0.066562
537,49.38140375,235.2005826,0.007174417,52.7092,0.066736
538,50.79758162,0.0,-0.0026095,52.4404,0.066758
539,51.08347298,0.0,-0.004182917,52.0967,0.066693
540,51.55531795,0.0,-0.001322167,51.8442,0.066675
541,50.16816648,0.0,-0.008315833,51.791,0.066594
542,49.51803244,23.53043786,0.055202417,51.7053,0.06646
543,49.46219304,19.83450822,0.0524195,51.7523,0.066328
544,49.52841742,0.0,-0.054516,51.8894,0.066352
545,50.28647667,0.0,-0.0526675,51.982,0.066381
546,50.12940518,19.12256847,0.032777417,52.0388,0.066348
547,49.43721353,13.25601263,0.046927417,52.0335,0.066292
548,49.61539332,0.0,-0.005368583,52.1239,0.066217
549,49.19165064,15.87878891,0.0511335,52.0279,0.066237
550,49.30740742,9.651468805,0.064509583,51.9368,0.066241
551,48.2404243,0.0,-0.001215083,51.9415,0.066148
552,49.09381222,34.13079142,0.023723167,51.6891,0.066151
553,48.86595222,193.5372775,0.00515125,51.3742,0.066059
554,48.42046755,0.0,-0.026579417,51.2713,0.065913
555,49.16696836,0.0,-0.000257583,51.1669,0.065951
556,49.07930411,0.0,-0.005727417,50.758,0.066018
557,50.23761303,13.86395,0.052106583,50.4317,0.066177
558,50.8110148,15.26398042,0.06343525,50.0208,0.066423
559,49.59384862,317.4121984,0.002990333,49.7736,0.066569
560,49.24030318,948.3908079,0.001137583,49.7381,0.066597
561,48.79017914,0.0,-0.011677917,49.839,0.066684
562,50.3163526,6.77797256,0.083304917,49.7987,0.066963
563,50.96345757,84.48816225,0.008114333,49.648,0.067027
564,51.20649816,0.0,-0.035036667,49.7263,0.067059
565,50.47988641,12.83993519,0.058279417,49.8407,0.067167
566,50.10973645,36.83748925,0.016134167,49.7447,0.067269
567,50.8215195,0.0,-0.0608435,49.6484,0.067337
568,50.34044716,0.0,-0.0154205,49.5692,0.067183
569,49.69124076,7.159269564,0.060120083,49.4436,0.067058
570,49.46470528,0.0,-0.0027695,49.0841,0.067213
571,49.71039762,32.50338553,0.034370833,48.7349,0.067302
572,49.40251668,9.363647917,0.065863333,48.6339,0.067321
573,49.84305787,116.5215988,0.005713917,48.3169,0.067329
574,50.51388156,0.0,-0.021548917,47.6756,0.067331
575,51.33133613,0.0,-0.002730083,46.976,0.067314
576,50.98847615,0.0,-0.005446583,46.3346,0.067409
577,50.97102919,13.71855029,0.056682917,45.6397,0.06748
578,51.81663854,9.926385709,0.067790083,44.935,0.067468
579,51.08258305,0.0,-0.006099333,44.2874,0.067567
580,50.96458895,9.254218026,0.049890083,43.6383,0.067723
581,51.00189789,8.634611804,0.062926167,43.2457,0.067867
582,51.15215543,17.63510646,0.021780667,43.1557,0.067922
583,51.26053267,0.0,-0.000713917,43.4709,0.068064
584,51.41182845,0.0,-0.023001917,43.889,0.068265
585,51.24405427,0.0,-0.000590083,44.2021,0.068558
586,51.71677318,287.5059933,0.002054583,44.6082,0.068745
587,52.30770925,0.0,0.0001135,44.8868,0.068817
588,51.7884259,0.0,-0.000368083,45.1122,0.068976
589,52.37280506,0.0,8.13e-05,45.4483,0.069266
590,52.41884852,0.0,-0.0039225,45.7756,0.069551
591,52.53569436,20.00206282,0.035751,45.9479,0.069755
592,53.16706124,19.65605594,0.054448,45.9209,0.070222
593,52.96166956,186.5690903,0.004052667,45.6448,0.070629
594,53.70165924,0.0,-0.013813083,45.1848,0.070862
595,54.61422088,0.0,-0.002030667,44.6656,0.071179
596,54.32716816,479.2231494,0.002189667,43.9387,0.071681
597,54.77525961,0.0,-0.001124917,43.4986,0.071946
598,54.45851344,0.0,-0.00974075,43.1192,0.072071
599,54.93615205,9.888909711,0.047495667,42.7607,0.072363
600,54.40364115,9.773829483,0.120840083,42.8007,0.072646
601,54.57892915,15.73847586,0.062681917,42.6004,0.07299
602,54.62451519,90.25571367,0.010287667,42.0901,0.073335
603,55.00795656,237.2409678,0.003979167,41.7441,0.073573
604,55.52947474,0.0,-0.012396167,41.4528,0.073824
605,56.23756341,0.0,-0.001821083,40.9234,0.074035
606,55.67115801,0.0,-0.000309417,40.4763,0.074371
607,55.61540691,0.0,-0.000322917,40.2293,0.074823
608,55.84506172,625.0615164,0.00234975,39.6933,0.075161
609,56.08691285,0.0,0.000204333,39.2757,0.075337
610,57.10215343,0.0,-0.000306583,38.9886,0.075696
611,56.66329534,0.0,-0.000587833,38.5628,0.076078
612,56.63059595,0.0,-0.003427417,38.0839,0.076412
613,56.46158145,37.54929377,0.037458167,37.5946,0.076774
614,56.74781108,44.15864626,0.043547583,37.1177,0.077086
615,57.34636217,461.1094983,0.0040665,36.4164,0.07732
616,58.44810623,0.0,-0.001196917,35.6874,0.077504
617,57.69573871,0.0,-0.01002575,34.9806,0.077683
618,57.84345985,25.2333374,0.053134083,34.3245,0.077886
619,57.9383847,25.05183322,0.073257917,33.5956,0.078065
620,57.33301758,0.0,-0.057973167,32.9377,0.078084
621,57.88271006,0.0,-0.012222833,32.2539,0.078068
622,58.17739768,25.63355574,0.0613125,31.7344,0.078293
623,58.4722493,470.2441469,0.00406,31.2429,0.078574
624,57.84247567,0.0,0.000368,30.9154,0.078571
625,57.83210351,0.0,-0.002303,30.9809,0.078548
626,57.81158444,0.0,-0.005495583,31.1591,0.078734
627,59.15551276,28.52598341,0.05282625,31.2135,0.079054
628,59.02472953,28.1392981,0.062435833,31.341,0.079276
629,58.48529537,200.5003471,0.006362583,31.4953,0.079378
630,58.50143051,0.0,-0.00032575,31.7543,0.079427
631,58.83405519,0.0,-0.006332667,32.1671,0.079447
632,59.36200913,0.0,-0.002494667,32.4173,0.079541
633,58.93329151,0.0,-0.001265333,32.5418,0.079502
634,58.34357221,22.34574677,0.037082083,32.6622,0.079437
635,57.30119862,28.13997867,0.045000083,32.5926,0.079499
636,56.67260038,1573.824891,0.000643667,32.5026,0.079538
637,56.56300925,0.0,3.78e-05,32.5122,0.079594
638,56.66144515,0.0,-0.003806833,32.502,0.079733
639,56.23925411,0.0,-0.008828417,32.4226,0.079657
640,56.72151695,10.16459749,0.059699667,32.5924,0.079492
641,56.62785023,12.27686276,0.06225475,32.9224,0.079485
642,55.40633114,809.9965682,0.00174775,33.2137,0.079542
643,55.22409082,1672.180898,0.000492917,33.5107,0.07951
644,55.60497804,0.0,-0.00804825,34.0714,0.079454
645,56.3224114,17.02776248,0.050909167,34.5648,0.079351
646,56.11298853,20.6646876,0.062302,35.0548,0.079237
647,55.75179076,304.8045032,0.003103083,35.6527,0.078934
648,55.03509493,0.0,-0.006425417,36.1866,0.078709
649,54.9177326,12.9676153,0.04161725,36.4081,0.078595
650,55.72339963,14.10333433,0.044210417,36.54,0.078407
651,56.26571373,0.0,-0.000867833,36.6211,0.078263
652,56.47141743,0.0,-0.000888417,36.6207,0.078158
653,56.49738706,0.0,-0.000616833,36.7211,0.078163
654,56.03800092,1426.528832,0.000773583,36.7611,0.078096
655,55.56317029,1058.947979,0.000675417,36.7412,0.077999
656,56.60971247,0.0,-4.83e-05,36.8017,0.078017
657,56.22620272,0.0,-0.001788,36.8803,0.077848
658,54.65162387,0.0,-0.0010815,37.0205,0.077773
659,54.9262412,67.52671333,0.007627417,37.2584,0.077654
660,54.56744763,309.2967702,0.001295917,37.4971,0.077527
661,54.10814196,0.0,-0.006614333,37.7061,0.077288
662,54.3154147,234.0798515,0.001797583,37.8823,0.077089
663,54.75425124,0.0,-0.006389917,38.1528,0.076787
664,53.16193085,10.4821435,0.053789833,38.5809,0.076397
665,53.68155657,11.67166005,0.065717333,38.8726,0.076033
666,53.14617181,405.4083572,0.0029345,39.1539,0.075684
667,52.88619974,0.0,-0.003824667,39.6026,0.07554
668,53.0166656,0.0,-0.002065083,39.8393,0.075421
669,52.85043357,60.99558779,0.017363667,40.1615,0.075373
670,52.15604024,0.0,-0.005183667,40.3976,0.075226
671,52.17925254,27.72844965,0.033965833,40.624,0.075065
672,52.36577324,25.67935323,0.060589,40.8514,0.07493
673,52.71325981,791.8412806,0.001704917,41.1069,0.074861
674,53.64330615,0.0,-0.004245583,41.127,0.07469
675,53.21425675,614.0002825,0.00093275,41.2576,0.074496
676,52.89805422,781.6021753,0.001045,41.3187,0.07426
677,51.86393583,0.0,-0.008311917,41.2309,0.073999
678,52.68026173,12.67457522,0.05275625,41.0378,0.07381
679,52.15159692,15.51657702,0.083049083,40.7721,0.073535
680,51.99815801,238.2811729,0.003703583,40.6303,0.073277
681,51.84940305,0.0,-0.025354167,40.6322,0.072905
682,50.69732752,34.14159306,0.034298,40.7941,0.07256
683,49.92226729,15.81357738,0.044427,41.1098,0.072287
684,50.674786,178.8846247,0.004371333,41.2871,0.071895
685,51.23656459,0.0,-0.000957333,41.3378,0.071595
686,50.82773296,170.2262569,0.001130583,41.343,0.071309
687,50.64113816,2119.979208,0.000259167,41.2989,0.071028
688,50.10686555,0.0,-0.004433583,41.2851,0.070789
689,50.46249496,27.69857098,0.022409917,41.2089,0.07044
690,50.49677375,0.0,-0.000565583,41.4054,0.070116
691,50.71880907,13.54065806,0.028788583,41.9158,0.069835
692,50.69494707,10.48962835,0.05958175,42.2181,0.069601
693,49.508698,463.3168789,0.001230083,42.5564,0.069498
694,49.40245956,4901.875955,0.000158333,43.0551,0.069247
695,49.21950604,548.3645875,0.001848,43.4824,0.06894
696,49.37874473,0.0,-0.001474667,43.9075,0.068758
697,49.11067952,2697.933747,0.00020825,44.2683,0.068616
698,48.32036305,0.0,-0.003505917,44.7194,0.068421
699,48.48431508,20.30338155,0.01531425,45.0043,0.068164
700,48.30493625,6.707709399,0.058269833,45.118,0.06782
701,48.04139097,18.04208836,0.040332333,45.5792,0.067533
702,47.78041354,0.0,-9.38e-05,46.0181,0.067255
703,47.95031565,4551.914112,0.000163333,46.2147,0.067034
704,47.30037715,679.2172298,0.000952833,46.3493,0.066781
705,47.97404129,0.0,-0.007420083,46.3673,0.066507
706,47.03259924,14.68769571,0.036412917,46.2579,0.066173
707,47.19477187,11.75964251,0.044039,45.9937,0.065915
708,48.20112918,0.0,-0.00308725,45.8648,0.065708
709,48.23548278,18.24041115,0.02341475,45.871,0.065473
710,48.81405761,19.27768557,0.004947583,45.9716,0.065394
711,48.54508621,0.0,-0.023183,46.2136,0.065305
712,48.2068559,0.0,-0.00128375,46.4961,0.065207
713,48.19649116,0.0,-0.005071417,46.8503,0.064919
714,48.86076141,13.09162196,0.053438667,47.2865,0.064679
715,48.94132762,8.193010844,0.064397667,47.8731,0.064572
716,47.51020411,127.4327139,0.00332075,48.4748,0.064457
717,47.05743882,0.0,-0.002414083,48.8136,0.064256
718,47.44487206,0.0,-0.00355475,49.0212,0.064039
719,47.66880551,17.53871297,0.017451083,49.1285,0.063836
720,46.87562209,64.50555648,0.005850583,49.2878,0.063455
721,46.7725037,0.0,-0.026556833,49.4471,0.063209
722,46.35212409,5.825015836,0.05015925,49.4572,0.063092
723,46.43934158,4.101514046,0.063853333,49.1077,0.062756
724,46.27858381,227.7499929,0.000915583,48.9216,0.062612
725,45.66459666,0.0,-0.002438333,48.8007,0.062427
726,46.02824953,396.8395843,0.0006905,48.8959,0.061983
727,45.63741311,18.79208518,0.00181475,49.0714,0.061748
728,45.34746182,0.0,-0.001822667,49.2088,0.061671
729,45.38754229,9.698123143,0.017198167,49.4405,0.061488
730,45.11177846,57.61376856,0.003230917,49.5333,0.061218
731,45.98153863,0.0,-0.016774667,49.6862,0.060996
732,46.43406314,0.0,-0.001340667,49.9404,0.060796
733,45.48330957,0.0,-0.004864167,50.0772,0.06064
734,45.58040938,1.361881417,0.034499167,50.1825,0.060438
735,45.31581791,-3.231292931,0.038411833,50.3006,0.060249
736,44.36137061,0.0,-0.000596167,50.484,0.059916
737,43.95115833,2.314775901,0.004234333,50.8552,0.059578
738,44.68137583,108.5275103,0.000855583,51.1672,0.059153
739,44.14489924,2.336304111,0.010436,51.6218,0.058794
740,44.27997388,-101.1115892,0.001481083,52.2387,0.058558
741,44.32596221,0.0,-0.011890667,52.7006,0.058189
742,44.30853749,0.0,-0.008103833,53.245,0.057882
743,44.57804422,-1.083750381,0.05250625,53.7189,0.057631
744,43.63444178,-0.983109406,0.06616525,54.2009,0.05726
745,42.41474537,-19.83023584,0.003413417,54.6111,0.056882
746,42.41697319,0.0,-0.002088167,55.2628,0.056681
747,40.76112504,0.0,-0.001665917,55.6853,0.056484
748,41.04249119,0.0,-0.002748417,56.0069,0.056347
749,41.34572301,15.7079791,0.00911175,56.4718,0.056168
750,41.76256678,-27.02996737,0.00188225,56.694,0.055969
